Repository: stetef/catXAS

# catXAS
A Python-based XAS analysis workflow that also correlates process data streams
to the XAS spectra. Built for in-situ catalysis XAS data collected via CXAS at
SSRL.

## Usage

Run anything inside the project environment with `uv run` (no manual
activation needed):

```bash
uv run python -c "import catxas; print(catxas.__version__)"
uv run catxas            # the CLI entry point
```

In your own code:

```python
from catxas import xas, process, plot, experiment
```

The `notebooks/` directory contains example end-to-end workflows.

File: notebooks/Example 2.0 - Experiment Class -  XAS Data Import and Calibration.ipynb
# Example 2.0 - Use the Experiment Class to Import and Calibrate XAS Specta 

    In this example XAS data will be read into the Experiment Class object and calibrated.

### XAS processing steps: 

    1. Import the Data
    2. Calculate μx
    3. Energy Calibrate using the Reference Channel
    4. Remove the Beamline Data - Leaves Energy and mu for Sample (and Reference)
    
### Workflow steps:
    
    1. Import Modules
    2. Define Paths
    3. Define Beamline Data Structure
    4. Add Data to Experiment Object
    5. Clean up Data
    6. Calculate Absorption Spectra
    7. Calibrate Energy and Find E0
    8. Save Experiment with 'pickle'
    

### Things to have ready when attemtping this example:

    1. Directory containing only XAS spectra
    2. Data structure of the XAS files
    3. Directory and filename where to save the experiment object (pickling)


## Step 1. Import Modules

```
# File Handling:
import os
import pickle

# Plot Things:
import matplotlib.pyplot as plt

# Make things interactive:
import ipywidgets as widgets
from ipywidgets import interact, fixed, GridspecLayout
from IPython.display import display

# catXAS:
os.chdir('..')
pwd = os.getcwd()
os.chdir('./catxas')
import general as fcts
import xas as xfcts
import plot as pfcts
import process
import experiment as exp

# Plot Handling:
%matplotlib inline
```

In C:\Users\ashoff\.matplotlib\stylelib\mycustom.mplstyle: The text.hinting_factor rcParam was deprecated in Matplotlib 3.11 and will be removed in 3.13.
In C:\Users\ashoff\.matplotlib\stylelib\mycustom.mplstyle: The text.kerning_factor rcParam was deprecated in Matplotlib 3.11 and will be removed in 3.13.
In C:\Users\ashoff\.matplotlib\stylelib\scpy.mplstyle: The text.hinting_factor rcParam was deprecated in Matplotlib 3.11 and will be removed in 3.13.
In C:\Users\ashoff\.matplotlib\stylelib\scpy.mplstyle: The text.kerning_factor rcParam was deprecated in Matplotlib 3.11 and will be removed in 3.13.

## Step 2. Define Paths

#### Modify:
    1. data_dir - directory containing XAS spetra ONLY!
    2. scan_name - a name of one fo the spectra in the experiment, used for interrogation throughout
    3. pickle_dir - directory where to save the experiment
    4. pickpe_name - filename to save the experiment (must include extension '.pickle')

```
# Folder containing ONLY XAS spectra
data_dir = os.path.join(pwd, 'sample data\Raw Data')

# Scan naame of one of the XAS spectra - used for inspection of the experiment groups
scan_name = '20210614_SnO2_H2_TPR_Sn_EXAFS_92.tra_0001'

# Directory where to save the experiment:
pickle_dir = os.path.join(pwd, 'sample results')

# File name to save the sxperiment (must include extension '.pickle')
pickle_name = 'SnO2_TPR.pickle'
```

## Step 3. Define Beamline Data Structure

Common data formats for SSRL beamlines can be found in the "BL specific XAS data structures.ipynb" notebook.

```
### Define the layout of the xas data file and how spectra are calcualted
xas_data_structure = {
    'time stamp': True,
    'time on line': 5,
    'time format': '# This Scan Create Date:\t%m/%d/%Y %I:%M:%S %p',
    'padded scan numbers': True,
    'column names': ['encoder', 'energy', 'adc_01', 'adc_02', 'adc_03', 'adc_04', 'adc_05', 'adc_06', 'adc_07', 'adc_08'],
    'energy column' : 'energy', # Energy [eV]
    'sample numerator': 'adc_01', # I0
    'sample denominator': 'adc_02', # I1
    'sample ln': True,
    'sample invert': False,
    'reference numerator': 'adc_02', # I1
    'reference denominator': 'adc_03', # I2
    'reference ln': True,
    'reference invert': False,
    'is QEXAFS': False
}
```

## Step 4. Add Data to Experiment Object

    The Experiment class is a dictionary-like obect that is used to store XAS data, process data streams, and correlation and fitting results.
    
### Major steps for adding data to the Experiment class:
    a. Create Experiment Class
    b. Load XAS data into the Experiment object
    

### 4a. Create Experiment Class

#### MODIFY:
    1. exp_name - unique identifier for the experiment object

```
# Uniquie name for the experiment
exp_name = 'SnO2_H2Reduction'

# Create the Experimental Class
my_exp = exp.Experiment(exp_name)
```

#### Inspection tool to show contents of the Experiment object

```
# View keys created inside it
print('keys in the experiment object:')
for key in my_exp.__dict__.keys():
    print(f'\t{key} - {type(my_exp.__dict__[key])}')
```

keys in the experiment object:
	name - <class 'str'>
	process_params - <class 'dict'>
	spectra - <class 'dict'>
	analysis - <class 'dict'>
	summary - <class 'dict'>

### 4b. Load XAS data into the Experiment object

```
# Add raw data into spectra files
my_exp.import_spectra(data_dir, xas_data_structure, ext = '.txt', print_name = True)
```

20210614_SnO2_H2_TPR_Sn_EXAFS_92.tra_0001
20210614_SnO2_H2_TPR_Sn_EXAFS_92.tra_0002
20210614_SnO2_H2_TPR_Sn_EXAFS_92.tra_0003
20210614_SnO2_H2_TPR_Sn_EXAFS_92.tra_0004
20210614_SnO2_H2_TPR_Sn_EXAFS_92.tra_0005
20210614_SnO2_H2_TPR_Sn_EXAFS_92.tra_0006
20210614_SnO2_H2_TPR_Sn_EXAFS_92.tra_0007
20210614_SnO2_H2_TPR_Sn_EXAFS_92.tra_0008
20210614_SnO2_H2_TPR_Sn_EXAFS_92.tra_0009
20210614_SnO2_H2_TPR_Sn_EXAFS_92.tra_0010
20210614_SnO2_H2_TPR_Sn_EXAFS_92.tra_0011
20210614_SnO2_H2_TPR_Sn_EXAFS_92.tra_0012
20210614_SnO2_H2_TPR_Sn_EXAFS_92.tra_0013
20210614_SnO2_H2_TPR_Sn_EXAFS_92.tra_0014
20210614_SnO2_H2_TPR_Sn_EXAFS_92.tra_0015
20210614_SnO2_H2_TPR_Sn_EXAFS_92.tra_0016
20210614_SnO2_H2_TPR_Sn_EXAFS_92.tra_0017
20210614_SnO2_H2_TPR_Sn_EXAFS_92.tra_0018
20210614_SnO2_H2_TPR_Sn_EXAFS_92.tra_0019
20210614_SnO2_H2_TPR_Sn_EXAFS_92.tra_0020
20210614_SnO2_H2_TPR_Sn_EXAFS_92.tra_0021
20210614_SnO2_H2_TPR_Sn_EXAFS_92.tra_0022
20210614_SnO2_H2_TPR_Sn_EXAFS_92.tra_0023
20210614_SnO2_H2_TPR_Sn_EXAFS_92.tra_0024
20210614_SnO2_H2_TPR_Sn_EXAFS_92.tra_0025
20210614_SnO2_H2_TPR_Sn_EXAFS_92.tra_0026
20210614_SnO2_H2_TPR_Sn_EXAFS_92.tra_0027
20210614_SnO2_H2_TPR_Sn_EXAFS_92.tra_0028
20210614_SnO2_H2_TPR_Sn_EXAFS_92.tra_0029
20210614_SnO2_H2_TPR_Sn_EXAFS_92.tra_0030
20210614_SnO2_H2_TPR_Sn_EXAFS_92.tra_0031
20210614_SnO2_H2_TPR_Sn_EXAFS_92.tra_0032
20210614_SnO2_H2_TPR_Sn_EXAFS_92.tra_0033
20210614_SnO2_H2_TPR_Sn_EXAFS_92.tra_0034
20210614_SnO2_H2_TPR_Sn_EXAFS_92.tra_0035
20210614_SnO2_H2_TPR_Sn_EXAFS_92.tra_0036
20210614_SnO2_H2_TPR_Sn_EXAFS_92.tra_0037
20210614_SnO2_H2_TPR_Sn_EXAFS_92.tra_0038
20210614_SnO2_H2_TPR_Sn_EXAFS_92.tra_0039
20210614_SnO2_H2_TPR_Sn_EXAFS_92.tra_0040
20210614_SnO2_H2_TPR_Sn_EXAFS_92.tra_0041
20210614_SnO2_H2_TPR_Sn_EXAFS_92.tra_0042
20210614_SnO2_H2_TPR_Sn_EXAFS_92.tra_0043
20210614_SnO2_H2_TPR_Sn_EXAFS_92.tra_0044
20210614_SnO2_H2_TPR_Sn_EXAFS_92.tra_0045
20210614_SnO2_H2_TPR_Sn_EXAFS_92.tra_0046
20210614_SnO2_H2_TPR_Sn_EXAFS_92.tra_0047
20210614_SnO2_H2_TPR_Sn_EXAFS_92.tra_0048
20210614_SnO2_H2_TPR_Sn_EXAFS_92.tra_0049
20210614_SnO2_H2_TPR_Sn_EXAFS_92.tra_0050

#### Inspection tools to show what and where things are stored in the experiment object
    1. experiment.spectra = dictionary of spectra dictionaries for each spectrum uploaded
    2. experiment.spectra[key] = spectrum dictionary containing details to the X-ray data uploaded
        a. XAS Data Structure is preserved based upon what was uploaded
        b. BL Data is a larch group containing the extracted data from the spectrum file
        
#### Uncomment out all but first lines to see contents

```
# 1. Show contents (keys) of experiment.spectra

print('experiment.spectra contains the following keys:')
for key in my_exp.spectra.keys():
    print(f'\t{key}')
```

experiment.spectra contains the following keys:
	20210614_SnO2_H2_TPR_Sn_EXAFS_92.tra_0001
	20210614_SnO2_H2_TPR_Sn_EXAFS_92.tra_0002
	20210614_SnO2_H2_TPR_Sn_EXAFS_92.tra_0003
	20210614_SnO2_H2_TPR_Sn_EXAFS_92.tra_0004
	20210614_SnO2_H2_TPR_Sn_EXAFS_92.tra_0005
	20210614_SnO2_H2_TPR_Sn_EXAFS_92.tra_0006
	20210614_SnO2_H2_TPR_Sn_EXAFS_92.tra_0007
	20210614_SnO2_H2_TPR_Sn_EXAFS_92.tra_0008
	20210614_SnO2_H2_TPR_Sn_EXAFS_92.tra_0009
	20210614_SnO2_H2_TPR_Sn_EXAFS_92.tra_0010
	20210614_SnO2_H2_TPR_Sn_EXAFS_92.tra_0011
	20210614_SnO2_H2_TPR_Sn_EXAFS_92.tra_0012
	20210614_SnO2_H2_TPR_Sn_EXAFS_92.tra_0013
	20210614_SnO2_H2_TPR_Sn_EXAFS_92.tra_0014
	20210614_SnO2_H2_TPR_Sn_EXAFS_92.tra_0015
	20210614_SnO2_H2_TPR_Sn_EXAFS_92.tra_0016
	20210614_SnO2_H2_TPR_Sn_EXAFS_92.tra_0017
	20210614_SnO2_H2_TPR_Sn_EXAFS_92.tra_0018
	20210614_SnO2_H2_TPR_Sn_EXAFS_92.tra_0019
	20210614_SnO2_H2_TPR_Sn_EXAFS_92.tra_0020
	20210614_SnO2_H2_TPR_Sn_EXAFS_92.tra_0021
	20210614_SnO2_H2_TPR_Sn_EXAFS_92.tra_0022
	20210614_SnO2_H2_TPR_Sn_EXAFS_92.tra_0023
	20210614_SnO2_H2_TPR_Sn_EXAFS_92.tra_0024
	20210614_SnO2_H2_TPR_Sn_EXAFS_92.tra_0025
	20210614_SnO2_H2_TPR_Sn_EXAFS_92.tra_0026
	20210614_SnO2_H2_TPR_Sn_EXAFS_92.tra_0027
	20210614_SnO2_H2_TPR_Sn_EXAFS_92.tra_0028
	20210614_SnO2_H2_TPR_Sn_EXAFS_92.tra_0029
	20210614_SnO2_H2_TPR_Sn_EXAFS_92.tra_0030
	20210614_SnO2_H2_TPR_Sn_EXAFS_92.tra_0031
	20210614_SnO2_H2_TPR_Sn_EXAFS_92.tra_0032
	20210614_SnO2_H2_TPR_Sn_EXAFS_92.tra_0033
	20210614_SnO2_H2_TPR_Sn_EXAFS_92.tra_0034
	20210614_SnO2_H2_TPR_Sn_EXAFS_92.tra_0035
	20210614_SnO2_H2_TPR_Sn_EXAFS_92.tra_0036
	20210614_SnO2_H2_TPR_Sn_EXAFS_92.tra_0037
	20210614_SnO2_H2_TPR_Sn_EXAFS_92.tra_0038
	20210614_SnO2_H2_TPR_Sn_EXAFS_92.tra_0039
	20210614_SnO2_H2_TPR_Sn_EXAFS_92.tra_0040
	20210614_SnO2_H2_TPR_Sn_EXAFS_92.tra_0041
	20210614_SnO2_H2_TPR_Sn_EXAFS_92.tra_0042
	20210614_SnO2_H2_TPR_Sn_EXAFS_92.tra_0043
	20210614_SnO2_H2_TPR_Sn_EXAFS_92.tra_0044
	20210614_SnO2_H2_TPR_Sn_EXAFS_92.tra_0045
	20210614_SnO2_H2_TPR_Sn_EXAFS_92.tra_0046
	20210614_SnO2_H2_TPR_Sn_EXAFS_92.tra_0047
	20210614_SnO2_H2_TPR_Sn_EXAFS_92.tra_0048
	20210614_SnO2_H2_TPR_Sn_EXAFS_92.tra_0049
	20210614_SnO2_H2_TPR_Sn_EXAFS_92.tra_0050

```
# 2. Show contents for a spectrum dictionary (scan_name, defined above)

print('experiment.spectra[scan_name] contains the following keys with types:')
for key in my_exp.spectra[scan_name].keys():
    print(f'\t{key+ ",":20} type: {type(my_exp.spectra[scan_name][key])}')
```

experiment.spectra[scan_name] contains the following keys with types:
	XAS Data Structure,  type: <class 'dict'>
	BL Data,             type: <class 'larch.symboltable.Group'>
	Time,                type: <class 'datetime.datetime'>

```
# Show contents of the BL Data stored within a given spectum dictionary (Larch Group)

my_exp.spectra[scan_name]['BL Data']
```

## Step 5. Clean up Data

    If spectra were collected using CXAS or QXAS there is a chance that the raw data may need cleaning up to remove duplicate data poins or nan/inf values.
    
#### STILL IN DEVELOPMENT

```
my_exp.organize_RawData(remove_duplicates=True, remove_nan_inf=False, remove_zeros=False) # remove_nan_inf & remove_zeros does not work yet
```

Data Organized
Range of data points per raw spectra: 4980-4980
Range of data points after duplicates removed: 4838-4839
Range of data points after NaN/inf removed: 4980-4980
Range of data points after zeros removed: 4980-4980

## Step 6. Calculate Absorption Spectra

#### MODIFY:
    1. sample_spectra - True = calcualtes sample mux, False = does not calcualte sample mux
    2. ref_spectra - True = calcualtes reference mux, False = does not calcualte reference mux

```
# Calcualte mux for Sample:
sample_spectra = True

# Calcualte mux for Reference:
ref_spectra = True

my_exp.calculate_spectra(sample_spectra = sample_spectra, ref_spectra = ref_spectra)
```

#### Inspection tools to show results of absorption spectra calculation
    1. Spectrum dictionary containing details to the X-ray data uploaded - experiment.spectra[scan_name]
    2. Larch group for a sample spectra - experiment.spectra[scan_name]['Absorption Spectra']['mu sample']
    3. Visuaization of an raw absorption spectrum
        
#### Uncomment out all but first lines to see contents

```
# 1. Show contents (keys) for a spectrum dictionary (scan_name, defined above)

print('experiment.spectra[scan_name] contains the following keys with types:')
for key in my_exp.spectra[scan_name].keys():
    print(f'\t{key+ ",":20} tyep: {type(my_exp.spectra[scan_name][key])}')
```

experiment.spectra[scan_name] contains the following keys with types:
	XAS Data Structure,  tyep: <class 'dict'>
	BL Data,             tyep: <class 'larch.symboltable.Group'>
	Time,                tyep: <class 'datetime.datetime'>
	Absorption Spectra,  tyep: <class 'dict'>

```
# 2. Show contents of 'Absorption Spectra' - 'mu Sample'

my_exp.spectra[scan_name]['Absorption Spectra']['mu Sample']
```

```
# 3. Visualize absorption spectra of the sample and reference for scan_name.

# Plotting
%matplotlib inline
import matplotlib.pyplot as plt


# MODIFY: emin, emax, Edge_Energy

emin = 29170
emax = 29250
Edge_Energy = 29200

Samp_group = my_exp.spectra[scan_name]['Absorption Spectra']['mu Sample']
Ref_group = my_exp.spectra[scan_name]['Absorption Spectra']['mu Reference']


pfcts.plot_XANES([Samp_group, Ref_group], emin, emax, spectra = 'mu',  
                 e0 = None, e0_line = True, ref_lines = [emin+5, emax-5], 
                 deriv = True, overlay = False,
                 filtering = False, window_length = 21, polyorder = 4)
```

E0 not defined in 20210614_SnO2_H2_TPR_Sn_EXAFS_92.tra_0001 or function - E0 not plotted
E0 not defined in 20210614_SnO2_H2_TPR_Sn_EXAFS_92.tra_0001_ref or function - E0 not plotted

## Step 7. Calibrate Energy and Find E0

    Calibration has 2 steps:
        a. Find the edge of the reference spectra and determine the energy shift (delE)
        b. find the E0 value for the sample spectra

    Calibration should be perfromed with the reference channel if possible.
    Calibration can be skipped, however a second step will be needed to set the E0 value for the appropriate spectra [Commented out in example]

    Calibration will find the first inflection point of the data based upon the range set by the suppled values of Ref_E0 value and energy_range.
        Range = Ref_E0 +/- energy_range

    For the reference and the sample, the use_mean parameter will set each spectrum to the mean E0 value found. This is useful as there is no data smoothing on the reference, and will pick an average value for the sample if it is transient.

### Major steps for adding data to the Experiment class:
    a. Calibrate Reference Spectra
    b. Find Sample E0


### 7a. Calibrate Reference Spectra

    There are two options for energy calibration:
        1. Semi-automated - software finds the first derivative maximum in a specified energy range of reference channel
        2. Manual - select edge of reference channel using plot function


    Use either method by converting the code block(s) from "RawNBConvert" to "Code" using the dropdown option at the top fo the screen.

#### MODIFY:
    1. Ref_E0 - set to known energy value for the reference channel
    2. energy_range - how far to look around the theiretical edge to find an inflection point
    3. use_mean - True or False, determiend if each spetra has a unique E0 or if it shared

# Option 1: Semi-automated energy calibration

# Modify as needed:

Ref_E0 = 29200
use_mean = True

energy_range = [-15, 5] # Ref to E0. Energy range to look for inflection point to define E0


# DO NOT NEED TO MODIFY BELOW

plot_range = 20 # Ref to E0.

my_exp.calibrate_reference_spectra(Ref_E0, energy_range=energy_range, plot_range = plot_range,
                                   use_mean = use_mean, overlay = True, 
                                   data_filtering = False, plot_filtering = False, window_length = 31, polyorder = 2)

```
# Option 2a: Manual edge calibration - Find the Edge

# Modify as needed:

# Plotting range:
emin = 29180
emax = 29220


# DO NOT NEED TO MODIFY BELOw
samp_ref = 'mu Reference'
spectra = 'mu'
deriv = True
e0 = None
e0_line = False 
ref_lines = (emin, emax, 0.05)
overlay = True
use_legend = False
cmap_name = 'brg'
filtering = False
window_length = 31
polyorder = 4

# Reset delE
delE_params = {'delE': 0,
              'e0': None}

# Sample
my_exp.load_params('mu Sample', delE_params)

# Reference
my_exp.load_params('mu Reference', delE_params)

interact(my_exp.plot_XANES_spectra,
         emin = fixed(emin),
         emax = fixed(emax),
         samp_ref = fixed(samp_ref),
         spectra = fixed(spectra),
         deriv = fixed(deriv),
         e0 = fixed(e0),
         e0_line = fixed(e0_line),
         ref_lines = ref_lines,
         overlay = fixed(overlay),
         use_legend = fixed(use_legend),
         cmap_name = fixed(cmap_name),
         filtering = fixed(filtering),
         window_length = fixed(window_length),
         polyorder = fixed(polyorder))
```

interactive(children=(FloatSlider(value=29200.0, description='ref_lines', max=29220.0, min=29180.0, step=0.05)…

```
# Option 2b: Manual edge calibration - Apply del E and E0

# Modify as needed:

found_edge = 29198.90
Ref_e0 = 29200

# DO NOT NEED TO MODIFY BELOW
delE = Ref_e0-found_edge

ref_edge_params = {'delE': delE,
                   'e0': Ref_e0}

samp_edge_params = {'delE': delE}

# Sample
my_exp.load_params('mu Sample', samp_edge_params)

# Reference
my_exp.load_params('mu Reference', ref_edge_params)

print(f'delE parameter: {delE:0.2f}')
```

delE parameter: 1.10

```
# Option 2b: Manual edge calibration - Check Energy Calibration with Reference Channel
emin = 29180
emax = 29240

my_exp.plot_XANES_spectra(emin, emax, samp_ref = 'mu Reference', spectra = 'mu', deriv = True, 
                          e0 = None, e0_line = True, 
                          ref_lines = None, overlay = True, use_legend = False, cmap_name = 'brg', 
                          filtering = False, window_length = 5, polyorder = 2)
```

### 7b. Find Sample E0
    
    There are two options for sample edge (E0) finding:
        1. Semi-automated - software finds the first derivative maximum in a specified energy range of the sample
        2. Manual - select edge of sample channel using plot function


    Use either method by converting the code block(s) from "RawNBConvert" to "Code" using the dropdown option at the top fo the screen.

#### MODIFY:
    1. Samp_e0 - approximate edge position of the sample
    2. energy_range - how far to look around the theiretical edge to find an inflection point
    3. use_mean - True or False, determiend if each spetra has a unique E0 or if it shared

# Option 1: Semi-automated Sample E0 calculation

# Modify as needed:

Samp_E0 = 29200
energy_range = 20
use_mean = True

# DO NOT NEED TO MODIFY BELOW
my_exp.find_sample_e0(Samp_E0, energy_range = energy_range, use_mean = use_mean, overlay = True,
                     data_filtering = True, plot_filtering = True, window_length = 21, polyorder = 2)

```
# Option 2a: Manual edge finding

# Modify as needed:

# Plotting range:
emin = 29180
emax = 29240


# DO NOT NEED TO MODIFY BELOw
samp_ref = 'mu Sample'
spectra = 'mu'
deriv = True
e0 = None
e0_line = False 
ref_lines = (emin, emax, 0.05)
overlay = True
use_legend = False
cmap_name = 'brg'
filtering = True
window_length = 21
polyorder = 2

interact(my_exp.plot_XANES_spectra,
         emin = fixed(emin),
         emax = fixed(emax),
         samp_ref = fixed(samp_ref),
         spectra = fixed(spectra),
         deriv = fixed(deriv),
         e0 = fixed(e0),
         e0_line = fixed(e0_line),
         ref_lines = ref_lines,
         overlay = fixed(overlay),
         use_legend = fixed(use_legend),
         cmap_name = fixed(cmap_name),
         filtering = fixed(filtering),
         window_length = fixed(window_length),
         polyorder = fixed(polyorder))
```

interactive(children=(FloatSlider(value=29210.0, description='ref_lines', max=29240.0, min=29180.0, step=0.05)…

```
# Option 2b: Manual edge finding - Apply  E0

# Modify as needed:

found_edge = 29201.60

# DO NOT NEED TO MODIFY BELOW

samp_edge_params = {'e0': found_edge}

# Sample
my_exp.load_params('mu Sample', samp_edge_params)
```

```
# Option 2b: Manual edge finding - Check Edge position of Sample Channel

emin = 29180
emax = 29240

my_exp.plot_XANES_spectra(emin, emax, samp_ref = 'mu Sample', spectra = 'mu', deriv = True, 
                          e0 = None, e0_line = True, 
                          ref_lines = None, overlay = True, use_legend = False, cmap_name = 'brg', 
                          filtering = True, window_length = 21, polyorder = 4)
```

## Step 8. Remove BL data from the Experimental Class Object

```
# Use pop to remove the BL data from each spectrum dictionary
for key in my_exp.__dict__['spectra'].keys():
    my_exp.__dict__['spectra'][key].pop('BL Data')
```

```
# Inspect reduced list of keys in each spectrum dictionary
list(my_exp.spectra[scan_name].keys())
```

['XAS Data Structure', 'Time', 'Absorption Spectra']

## Step 9. Save Experiment with 'pickle'

    Pickle - A method to save the experimental class and reopen it elsewhere.

```
pickle_path = os.path.join(pickle_dir,pickle_name)

pickle_out = open(pickle_path,"wb")
pickle.dump(my_exp, pickle_out)
pickle_out.close()
```

```

```
