Repository: stetef/catXAS

# catXAS
A Python-based XAS analysis workflow that also correlates process data streams
to the XAS spectra. Built for in-situ catalysis XAS data collected via CXAS at
SSRL.

## Usage

Run anything inside the project environment with `uv run` (no manual
activation needed):

```bash
uv run python -c "import catxas; print(catxas.__version__)"
uv run catxas            # the CLI entry point
```

In your own code:

```python
from catxas import xas, process, plot, experiment
```

The `notebooks/` directory contains example end-to-end workflows.

File: notebooks/Example 4.0 - Experiment Class - QXAS - Screen Subset of Data for XAS Processing Parameterization.ipynb
# Example 4.0 - Experiment Class - QXAS - Screen Subset of Data for XAS Processing Parameterization

    To reduce computation time for QXAS data analysis this example selectes a random (100) numerb of spectra from the QXAS dataset, then processes them in the following manner:
    1. Data Import, Absoprtion Calcualtion, Data Cleanup
    2. Reference calibration and E0 determination
    3. Spectra Normalization
    4. Spectra Interpolation and Export
    5. Pickle the Parameters Needed for Batch Processing of QXAS Data 
    6. (Optional) Save Experiment Object

    The code then deletes the subdirectory so that the data are not processed again

    The goal is to identify all the key processing paramters needed to batch process the entire QXAS dataset.

## Step 1. Import Modules

```
# File Handling
import os
import pickle

# Plot Handling
import matplotlib.pyplot as plt

# data handling
import numpy as np
import pandas as pd

# Make things interactive
import ipywidgets as widgets
from ipywidgets import interact, fixed, GridspecLayout
from IPython.display import display

# catXAS Handling:
os.chdir('..')
pwd = os.getcwd()
os.chdir('./catxas')
import general as fcts
import xas as xfcts
import plot as pfcts
import process
import experiment as exp

%matplotlib inline
```

## Step 2. Definitions

```
# Data Location Definitions:

# Folder containing QXAS spectra dataset (subfolders OK)
data_dir = os.path.join(pwd, 'sample data\Raw Data')

# Create subset with n random files
subset_dir = fcts.create_random_subset(
    source_dir=data_dir,
    n_files=10 #default is 100, used 10 as data set is only 50 spectra
)
```

Found 50 files in 'C:\Users\ashoff\OneDrive - SLAC National Accelerator Laboratory\Python Codes\GitHub\catxas\sample data\Raw Data'.

Copying 10 random files to 'subset of data for screening'...
✓ Successfully copied 10 files to: C:\Users\ashoff\OneDrive - SLAC National Accelerator Laboratory\Python Codes\GitHub\catxas\sample data\Raw Data\subset of data for screening

```
# Output Definitions: 

# Unique name for the experiment
exp_name = 'SnO2_TPR_screening'

# Directory where to save the experiment:
pickle_dir = os.path.join(pwd, 'sample results')

# File name to save the sxperiment (must include extension '.pickle')
pickle_name = exp_name+'.pickle'

# Folder where results will be saved
output_dir = os.path.join(pwd, 'sample results')

# File name to save normalized and interpolated XAS spectra
fname_interpXAS = exp_name+'_NormXANES'
```

```
# Plotting Defs

Edge_Energy = 29200 # eV

emin = Edge_Energy-50 # eV

emax = Edge_Energy+50 # eV
```

## Step 3. Define Beamline Data Structure

Common data formats for SSRL beamlines can be found in the "BL specific XAS data structures.ipynb" notebook.

```
### Define the layout of the xas data file and how spectra are calcualted
xas_data_structure = {
    'time stamp': True,
    'time on line': 5,
    'time format': '# This Scan Create Date:\t%m/%d/%Y %I:%M:%S %p',
    'padded scan numbers': True,
    'column names': ['encoder', 'energy', 'adc_01', 'adc_02', 'adc_03', 'adc_04', 'adc_05', 'adc_06', 'adc_07', 'adc_08'],
    'energy column' : 'energy', # Energy [eV]
    'sample numerator': 'adc_01', # I0
    'sample denominator': 'adc_02', # I1
    'sample ln': True,
    'sample invert': False,
    'reference numerator': 'adc_02', # I1
    'reference denominator': 'adc_03', # I2
    'reference ln': True,
    'reference invert': False,
    'is QEXAFS': False
}
```

## Step 4. Add Data to Experiment Object

```
# Create the Experimental Class
my_exp = exp.Experiment(exp_name)

# Add raw data from the subset into spectra files
my_exp.import_spectra(subset_dir, xas_data_structure, ext = '.txt', print_name = False)

# Sanity Check to confirm data was imported
my_exp.summary['XAS Spectra Files']
```

                     TOS [s]                                  File Name  \
Time                                                                      
2021-06-14 16:35:37      0.0  20210614_SnO2_H2_TPR_Sn_EXAFS_92.tra_0002   
2021-06-14 16:40:57    320.0  20210614_SnO2_H2_TPR_Sn_EXAFS_92.tra_0005   
2021-06-14 16:51:30    953.0  20210614_SnO2_H2_TPR_Sn_EXAFS_92.tra_0011   
2021-06-14 16:53:15   1058.0  20210614_SnO2_H2_TPR_Sn_EXAFS_92.tra_0012   
2021-06-14 16:56:46   1269.0  20210614_SnO2_H2_TPR_Sn_EXAFS_92.tra_0014   
2021-06-14 17:05:37   1800.0  20210614_SnO2_H2_TPR_Sn_EXAFS_92.tra_0019   
2021-06-14 17:09:08   2011.0  20210614_SnO2_H2_TPR_Sn_EXAFS_92.tra_0021   
2021-06-14 17:17:58   2541.0  20210614_SnO2_H2_TPR_Sn_EXAFS_92.tra_0026   
2021-06-14 17:46:15   4238.0  20210614_SnO2_H2_TPR_Sn_EXAFS_92.tra_0042   
2021-06-14 17:51:32   4555.0  20210614_SnO2_H2_TPR_Sn_EXAFS_92.tra_0045   

                                                   Padded Name  \
Time                                                             
2021-06-14 16:35:37  20210614_SnO2_H2_TPR_Sn_EXAFS_92.tra_0002   
2021-06-14 16:40:57  20210614_SnO2_H2_TPR_Sn_EXAFS_92.tra_0005   
2021-06-14 16:51:30  20210614_SnO2_H2_TPR_Sn_EXAFS_92.tra_0011   
2021-06-14 16:53:15  20210614_SnO2_H2_TPR_Sn_EXAFS_92.tra_0012   
2021-06-14 16:56:46  20210614_SnO2_H2_TPR_Sn_EXAFS_92.tra_0014   
2021-06-14 17:05:37  20210614_SnO2_H2_TPR_Sn_EXAFS_92.tra_0019   
2021-06-14 17:09:08  20210614_SnO2_H2_TPR_Sn_EXAFS_92.tra_0021   
2021-06-14 17:17:58  20210614_SnO2_H2_TPR_Sn_EXAFS_92.tra_0026   
2021-06-14 17:46:15  20210614_SnO2_H2_TPR_Sn_EXAFS_92.tra_0042   
2021-06-14 17:51:32  20210614_SnO2_H2_TPR_Sn_EXAFS_92.tra_0045   

                                                                  Path  
Time                                                                    
2021-06-14 16:35:37  C:\Users\ashoff\OneDrive - SLAC National Accel...  
2021-06-14 16:40:57  C:\Users\ashoff\OneDrive - SLAC National Accel...  
2021-06-14 16:51:30  C:\Users\ashoff\OneDrive - SLAC National Accel...  
2021-06-14 16:53:15  C:\Users\ashoff\OneDrive - SLAC National Accel...  
2021-06-14 16:56:46  C:\Users\ashoff\OneDrive - SLAC National Accel...  
2021-06-14 17:05:37  C:\Users\ashoff\OneDrive - SLAC National Accel...  
2021-06-14 17:09:08  C:\Users\ashoff\OneDrive - SLAC National Accel...  
2021-06-14 17:17:58  C:\Users\ashoff\OneDrive - SLAC National Accel...  
2021-06-14 17:46:15  C:\Users\ashoff\OneDrive - SLAC National Accel...  
2021-06-14 17:51:32  C:\Users\ashoff\OneDrive - SLAC National Accel...

## Step 5. Clean up Data
    
#### STILL IN DEVELOPMENT

```
my_exp.organize_RawData(remove_duplicates=True, remove_nan_inf=False, remove_zeros=False, feedback=False, summary=True) # remove_nan_inf & remove_zeros does not work yet
```

Data Organized
Range of data points per raw spectra: 4980-4980
Range of data points after duplicates removed: 4838-4839
Range of data points after NaN/inf removed: 4980-4980
Range of data points after zeros removed: 4980-4980

## Step 6. Calculate Absorption Spectra

```
# Get the scan name of the first spectra imported:
scan_name = my_exp.summary['XAS Spectra Files']['File Name'].values[0]

# Calcualte mux for Sample:
sample_spectra = True

# Calcualte mux for Reference:
ref_spectra = True

# Calculate Absorptoin Spectra
my_exp.calculate_spectra(sample_spectra = sample_spectra, ref_spectra = ref_spectra)

# Visualize absorption spectra of the sample and reference for scan_name.

Samp_group = my_exp.spectra[scan_name]['Absorption Spectra']['mu Sample']
Ref_group = my_exp.spectra[scan_name]['Absorption Spectra']['mu Reference']

pfcts.plot_XANES([Samp_group, Ref_group], emin, emax, spectra = 'mu',  
                 e0 = None, e0_line = False, ref_lines = [emin+5, emax-5], 
                 deriv = True, overlay = False,
                 filtering = True, window_length = 21, polyorder = 4)
```

## Step 7. Calibrate Energy and Find E0

### Reference Edge Calibration + E0 determination

# Option 1: Semi-automated energy calibration

# Modify as needed:

Ref_E0 = 29200
use_mean = True

energy_range = [-15, 5] # Ref to E0. Energy range to look for inflection point to define E0


# DO NOT NEED TO MODIFY BELOW

plot_range = 20 # Ref to E0.

my_exp.calibrate_reference_spectra(Ref_E0, energy_range=energy_range, plot_range = plot_range,
                                   use_mean = use_mean, overlay = True, 
                                   data_filtering = False, plot_filtering = False, window_length = 31, polyorder = 2)

```
# Option 2a: Manual edge calibration - Find the Edge

samp_ref = 'mu Reference'
spectra = 'mu'
deriv = True
e0 = None
e0_line = False 
ref_lines = (emin, emax, 0.05)
overlay = True
use_legend = False
cmap_name = 'brg'
filtering = False
window_length = 31
polyorder = 4

# Reset delE
delE_params = {'delE': 0,
              'e0': None}

# Sample
my_exp.load_params('mu Sample', delE_params)

# Reference
my_exp.load_params('mu Reference', delE_params)

interact(my_exp.plot_XANES_spectra,
         emin = fixed(emin),
         emax = fixed(emax),
         samp_ref = fixed(samp_ref),
         spectra = fixed(spectra),
         deriv = fixed(deriv),
         e0 = fixed(e0),
         e0_line = fixed(e0_line),
         ref_lines = ref_lines,
         overlay = fixed(overlay),
         use_legend = fixed(use_legend),
         cmap_name = fixed(cmap_name),
         filtering = fixed(filtering),
         window_length = fixed(window_length),
         polyorder = fixed(polyorder))
```

interactive(children=(FloatSlider(value=29200.0, description='ref_lines', max=29250.0, min=29150.0, step=0.05)…

```
# Option 2b: Manual edge calibration - Apply del E and E0

# Modify as needed:

found_edge = 29199.0

# DO NOT NEED TO MODIFY BELOW
delE = Edge_Energy-found_edge

ref_edge_params = {'delE': delE,
                   'e0': Edge_Energy}

samp_edge_params = {'delE': delE}

# Sample
my_exp.load_params('mu Sample', samp_edge_params)

# Reference
my_exp.load_params('mu Reference', ref_edge_params)

print(f'delE parameter: {delE:0.2f}')
```

delE parameter: 1.00

```
# Option 2b: Manual edge calibration - Check Energy Calibration with Reference Channel

my_exp.plot_XANES_spectra(emin, emax, samp_ref = 'mu Reference', spectra = 'mu', deriv = True, 
                          e0 = None, e0_line = True, 
                          ref_lines = None, overlay = True, use_legend = False, cmap_name = 'brg', 
                          filtering = False, window_length = 5, polyorder = 2)
```

### Find Sample E0

# Option 1: Semi-automated Sample E0 calculation

# Modify as needed:

energy_range = 20
use_mean = False

# DO NOT NEED TO MODIFY BELOW
my_exp.find_sample_e0(Edge_Energy, energy_range = energy_range, use_mean = use_mean, overlay = False,
                     data_filtering = True, plot_filtering = True, window_length = 21, polyorder = 2)

```
# Option 2a: Manual edge finding

# Modify as needed:


# DO NOT NEED TO MODIFY BELOw
samp_ref = 'mu Sample'
spectra = 'mu'
deriv = True
e0 = None
e0_line = False 
ref_lines = (emin, emax, 0.05)
overlay = True
use_legend = False
cmap_name = 'brg'
filtering = True
window_length = 21
polyorder = 2

interact(my_exp.plot_XANES_spectra,
         emin = fixed(emin),
         emax = fixed(emax),
         samp_ref = fixed(samp_ref),
         spectra = fixed(spectra),
         deriv = fixed(deriv),
         e0 = fixed(e0),
         e0_line = fixed(e0_line),
         ref_lines = ref_lines,
         overlay = fixed(overlay),
         use_legend = fixed(use_legend),
         cmap_name = fixed(cmap_name),
         filtering = fixed(filtering),
         window_length = fixed(window_length),
         polyorder = fixed(polyorder))
```

interactive(children=(FloatSlider(value=29200.0, description='ref_lines', max=29250.0, min=29150.0, step=0.05)…

```
# Option 2b: Manual edge finding - Apply  E0

# Modify as needed:

found_edge = 29201.5

# DO NOT NEED TO MODIFY BELOW

samp_edge_params = {'e0': found_edge}

# Sample
my_exp.load_params('mu Sample', samp_edge_params)
```

```
# Option 2b: Manual edge finding - Check Edge position of Sample Channel

my_exp.plot_XANES_spectra(emin, emax, samp_ref = 'mu Sample', spectra = 'mu', deriv = True, 
                          e0 = None, e0_line = True, 
                          ref_lines = None, overlay = True, use_legend = False, cmap_name = 'brg', 
                          filtering = True, window_length = 21, polyorder = 4)
```

## Step 8. Remove BL data from experimental class

```
for key in my_exp.__dict__['spectra'].keys():
    my_exp.__dict__['spectra'][key].pop('BL Data')
```

## Step 9. Normalize Sample Spectra

```
# Inspect each spectrum's energy range and suggest normalization paramters

df1 = my_exp.check_Energy_Range(has_e0 = True, spectra_name = 'mu Sample', print_summary = True)
```

Energy Range and Energy-Step Summary for mu Sample
	Variation in starting energy points between spectra [eV]: 29004.60-29004.75
	Variation in ending energy points between spectra [eV]: 30175.33-30175.45
	Variation in step size of energy points between spectra [eV]: 0.24-0.24

Normalization Parameters for mu Sample
	Edge Energy Range [E0]: 29201.50-29201.50 eV
	Pre-edge start/stop Suggestion [pre1/pre2]: -150/-50
	Post-edge start/stop Suggestion [norm1/norm2]: 75/700
	Normalizaion order Suggestion [nnorm]: 2
	Flatten Spectra Suggestion [make_norm]: True

### Normalize Sample Spectra

```
# Update values in the dictionary based upon summary results above

#Sample Normalization paramters, referenced to E0
Samp_norm_params = {'pre1': -175,
                    'pre2': -100,
                    'norm1': 120,
                    'norm2': 900,
                    'nnorm': 2,
                    'make_flat': True
                   }

my_exp.load_params('mu Sample', Samp_norm_params)

my_exp.normalize_spectra('mu Sample')


# Check Normalization
S_groups = []


for key in my_exp.spectra.keys():
    S_groups.append(my_exp.spectra[key]['Absorption Spectra']['mu Sample'])
    

interact(pfcts.plot_NormXANES,
         larch_group = S_groups)
```

interactive(children=(Dropdown(description='larch_group', options=(<Group '20210614_SnO2_H2_TPR_Sn_EXAFS_92.tr…

```
#. Visualization of Normalized Spectra - Sample

    
pfcts.plot_XANES(S_groups, emin-50, emax+100, spectra = 'norm', 
                 deriv = False, e0 = None, e0_line = False, 
                 overlay = True, use_legend = False)
```

## 10. Export Data

### Interpolated XAS spectra (XANES)

```
df = my_exp.check_Energy_Range(has_e0 = False, spectra_name = 'mu Sample', print_summary = True)
```

### Perform the interpolation based upon start/stop/step size

```
# Set the energy range and step size to interpolate onto
start = 29050
stop = 29450
step = 0.25
```

```
# Interpolate Spectra
my_exp.interpolate_spectra_E(start, stop, step, sample = 'mu Sample', mu = 'flat')
```

```
my_exp.__dict__['summary']['Interpolated energy']
```

```
# Visualzie interpolated spectra with plot

my_exp.__dict__['summary']['Interpolated energy'].plot(legend=False)
```

### Save interpoalted XAS data

```
# Save Normalized XANES:

my_exp.save_interpXAS(os.path.join(output_dir,fname_interpXAS))
```

## Step 11. Pickle Parameters Needed for Batch Processing of QXAS Data

```
batch_xas_params = {
    'delE': my_exp.spectra[scan_name]['Absorption Spectra']['mu Sample'].delE,
    'e0': my_exp.spectra[scan_name]['Absorption Spectra']['mu Sample'].e0,
    'pre1': my_exp.spectra[scan_name]['Absorption Spectra']['mu Sample'].pre1,
    'pre2': my_exp.spectra[scan_name]['Absorption Spectra']['mu Sample'].pre2,
    'norm1': my_exp.spectra[scan_name]['Absorption Spectra']['mu Sample'].norm1,
    'norm2': my_exp.spectra[scan_name]['Absorption Spectra']['mu Sample'].norm2,
    'nnorm': my_exp.spectra[scan_name]['Absorption Spectra']['mu Sample'].nnorm,
    'make_flat': my_exp.spectra[scan_name]['Absorption Spectra']['mu Sample'].make_flat,
}

pickle_path = os.path.join(pickle_dir,'qxas batch params.pickle')
pickle_out = open(pickle_path,"wb")
pickle.dump(batch_xas_params, pickle_out)
pickle_out.close()
```

## Step 12. (OPTIONAL) Save Experiment with 'pickle'

```
pickle_path = os.path.join(pickle_dir,pickle_name)

pickle_out = open(pickle_path,"wb")
pickle.dump(my_exp, pickle_out)
pickle_out.close()
```

## Step 13. Delete Subdirectory of Random Spectra

```
# Step 3: Clean up - delete the subset
fcts.delete_subset(source_dir=data_dir)
```

✓ Successfully deleted subset: C:\Users\ashoff\OneDrive - SLAC National Accelerator Laboratory\Python Codes\GitHub\catxas\sample data\Raw Data\subset of data for screening

True

```

```

File: notebooks/Example 4.1 - Experiment Class - QXAS - Bulk XAS Processing - Process Correlation - Interpolation - Export.ipynb
# Example 4.1 - Experiment Class - QXAS - Bulk XAS Processing - Process Correlation - Interpolation - Export

    To reduce computation time for QXAS data analysis this example uses a pre-determined set of paramters (Example 4.0) to perform the following XAS analysis and process correlation steps:
    1. Data Import, Absoprtion Calcualtion, Data Cleanup
    2. Reference calibration and E0 determination
    3. Spectra Normalization
    4. Process Data Import, Correlation, and Export
    5. Spectra Interpolation and Export
    6. Save Experiment Object

    Note 1: This workflow only processes the sample spectra and not the reference
    Note 2: This workflow removes almsot all visualization of the data to increase computation time.
    
## Step 1. Import Modules

```
# File Handling
import os
import pickle

# Plot Handling
import matplotlib.pyplot as plt

# data handling
import numpy as np
import pandas as pd

# Make things interactive
import ipywidgets as widgets
from ipywidgets import interact, fixed, GridspecLayout
from IPython.display import display

# catXAS Handling:
os.chdir('..')
pwd = os.getcwd()
os.chdir('./catxas')
import general as fcts
import xas as xfcts
import plot as pfcts
import process
import experiment as exp

%matplotlib inline
```

## Step 2. Definitions

```
# Data Location Definitions:

# Folder containing ONLY XAS spectra
data_dir = os.path.join(pwd, 'sample data\Raw Data')

# Path to pickle object containing the pre-determined XAS processing parameterts:
param_path = os.path.join(pwd, 'sample results', 'qxas batch params.pickle')

# Mass Spec File (full path):
MS_filename = os.path.join(pwd, 'sample data\SnO2_TPR_MS.csv') 

# AmP LabView File (full path):
LV_filename = os.path.join(pwd, 'sample data\SnO2_TPR_LV.txt')
```

```
# Output Definitions: 

# Unique name for the experiment
exp_name = 'SnO2_TPR'

# Directory where to save the experiment:
pickle_dir = os.path.join(pwd, 'sample results')

# File name to save the sxperiment (must include extension '.pickle')
pickle_name = exp_name+'.pickle'

# Folder where results will be saved
output_dir = os.path.join(pwd, 'sample results')

# File name for saving spectra-process correlation data (extension can be left blank or .csv/.txt)
fname_correlation = exp_name+'_Process_Correlation'

# File name to save normalized and interpolated XAS spectra
fname_interpXAS = exp_name+'_NormXANES'
```

```
# Plotting Defs

Edge_Energy = 29200 # eV

emin = Edge_Energy-50 # eV

emax = Edge_Energy+50 # eV
```

## Step 3. Define Beamline Data Structure

Common data formats for SSRL beamlines can be found in the "BL specific XAS data structures.ipynb" notebook.

```
### Define the layout of the xas data file and how spectra are calcualted
xas_data_structure = {
    'time stamp': True,
    'time on line': 5,
    'time format': '# This Scan Create Date:\t%m/%d/%Y %I:%M:%S %p',
    'padded scan numbers': True,
    'column names': ['encoder', 'energy', 'adc_01', 'adc_02', 'adc_03', 'adc_04', 'adc_05', 'adc_06', 'adc_07', 'adc_08'],
    'energy column' : 'energy', # Energy [eV]
    'sample numerator': 'adc_01', # I0
    'sample denominator': 'adc_02', # I1
    'sample ln': True,
    'sample invert': False,
    'reference numerator': 'adc_02', # I1
    'reference denominator': 'adc_03', # I2
    'reference ln': True,
    'reference invert': False,
    'is QEXAFS': False
}
```

## Step 4. Import the Bulk Processing Parameters

```
pickle_in = open(param_path,"rb")
qxas_samp_params = pickle.load(pickle_in)
pickle_in.close()

print(qxas_samp_params)
```

{'delE': 1.0, 'e0': 29201.5237785261, 'pre1': -175, 'pre2': -100, 'norm1': 120, 'norm2': 900, 'nnorm': 2, 'make_flat': True}

## Step 5. Add Data to Experiment Object

```
# Create the Experimental Class
my_exp = exp.Experiment(exp_name)

# Add raw data into spectra files
my_exp.import_spectra(data_dir, xas_data_structure, ext = '.txt', print_name = False)

# Sanity Check to confirm data was imported
print(f"Number of XAS Spectra Imported: {len(my_exp.summary['XAS Spectra Files'])}")
```

Number of XAS Spectra Imported: 50

## Step 5. Clean up Data
    
#### STILL IN DEVELOPMENT

```
my_exp.organize_RawData(remove_duplicates=True, remove_nan_inf=False, remove_zeros=False, feedback=False, summary=True) # remove_nan_inf & remove_zeros does not work yet
```

Data Organized
Range of data points per raw spectra: 4980-4980
Range of data points after duplicates removed: 4838-4839
Range of data points after NaN/inf removed: 4980-4980
Range of data points after zeros removed: 4980-4980

## Step 6. Calculate Absorption Spectra

```
# Calcualte mux for Sample:
sample_spectra = True

# Calcualte mux for Reference:
ref_spectra = False

# Calculate Absorptoin Spectra
my_exp.calculate_spectra(sample_spectra = sample_spectra, ref_spectra = ref_spectra)
```

## Step 7. Remove BL data from experimental class

```
for key in my_exp.__dict__['spectra'].keys():
    my_exp.__dict__['spectra'][key].pop('BL Data')
```

## Step 8. Add the Bulk Processing Parameters to each Spectra

```
my_exp.load_params('mu Sample', qxas_samp_params)
```

## Step 9. Normalize Spectra

```
my_exp.normalize_spectra('mu Sample')
```

## Step 10. Add Process Data to Experiment, Correlate Process Parameters to XAS data, and Save Summary

    Note: Additiona datastreams will need their own functions. Please reach out with questions.

```
# Add Mass Spec Dataset
my_exp.import_massspec(MS_filename)

# Add LabView Dataset
my_exp.import_labview(LV_filename)

# Correlate Process Data
my_exp.correlate_process_params()

# Save Correlation Dataframe
my_exp.save_processparams(os.path.join(output_dir,fname_correlation))
```

Genearted Spectra Summary
Merged Index for Process: MS Data
Non-numeric columns found!
The following columns will be dropped during interpolation:
	SV1 SP
	SV1 Feedback
	SV2 SP
	SV2 Feedback
Merged Index for Process: LV Data
Process Parameter Data Saved

## Step 11. InterpolateXAS Spectra and Export Results

```
# Set the energy range and step size to interpolate onto
start = 29050
stop = 29450
step = 0.25

# Interpolate Spectra
my_exp.interpolate_spectra_E(start, stop, step, sample = 'mu Sample', mu = 'flat')

# Save Interpolated Spectra:
my_exp.save_interpXAS(os.path.join(output_dir,fname_interpXAS))

# Visualzie interpolated spectra with plot
my_exp.__dict__['summary']['Interpolated energy'].plot(legend=False)
```

Interpolated Data Saved

## Step 12. Save Experiment with 'pickle'

```
pickle_path = os.path.join(pickle_dir,pickle_name)

pickle_out = open(pickle_path,"wb")
pickle.dump(my_exp, pickle_out)
pickle_out.close()
```

File: notebooks/Example 5.0 - XAS Analysis - PCA.ipynb
# Example 5.0 - Use catXAS to Perform a PCA Analysis on XAS Spectra
## Authors: Anika Jalil (UCSB), Adam S. Hoffman (SLAC), Jason Chalmers (UCSB), Emmanuel (Noel) Hiennadi (Va Tech)
    Note: Code was streamlined using Claude Sonnet 4.5

```
# File/OS Handling:
import os

# Data Handling:
import pandas as pd

# CatXAS:
os.chdir('..')
pwd = os.getcwd()
os.chdir('./catxas')
import general as fcts
import xas as xfcts
import plot as pfcts
import process
import experiment as exp
import pca
```

# Step 1. Load Spectra Data into a Pandas DataFrame

```
# Where is the Data Stored
XAS_dir_name = os.path.join(pwd, 'sample results')

# What is the name of the file (include extension)
fname = r'SnO2_TPR_NormXANES.csv'

# What is the separator?

sep = ',' # common options: '\t' ',' '\s'

# Energy Column?

e_col = 0

# Has Heder?

header = None # alternate option is to specify the row number of the header [default = 0]
header_lines = 1 # number of lines to skip for a long header

XAS_df = pd.read_csv(os.path.join(XAS_dir_name, fname), sep = sep, index_col = e_col, header = header, skiprows = header_lines)
```

# Step 2. Define Enery and Spectra Range to Perform PCA Analysis On

```
widgets_dict = pca.select_spectral_range(XAS_df, 
                     xlabel='Energy (eV)', 
                     ylabel='Absorption',
                     figsize=(10, 7))
```

interactive(children=(Dropdown(description='Energy Min:', options=(np.float64(29050.0), np.float64(29050.25), …

```
# Create a copy of the XAS data for PCA analysis:
df_pca = XAS_df.loc[widgets_dict['e_min'].value:widgets_dict['e_max'].value].iloc[:,widgets_dict['s_min'].value:widgets_dict['s_max'].value].copy()
```

# Step 3a. Perform PCA/Truncated SVD

## Arguments:
    mean_center - if True - uses sklearn PCA analysis, if False - used sklearn TruncatedSVD analysis 
    n_components - strictly the number of spectra in the model, Default = None. NO NEED TO MODIFY

```
# With mean-centering (standard PCA)
pca_results = pca.perform_pca_analysis(df_pca, mean_center=True, n_components=None)

# Without mean-centering (using TruncatedSVD)
svd_results = pca.perform_pca_analysis(df_pca, mean_center=False, n_components=None)
```

Input DataFrame shape: (1601, 49)
Number of energy points (features): 1601
Number of spectra (samples): 49
Transposed shape for sklearn: (49, 1601)
(rows=spectra, columns=energy points)

Using PCA with mean-centering...

Analysis Results:
Mean-centering: True
Number of components extracted: 49
Size of Eigenspectra array: (49, 1601) (components × energy_points)
Length of CVE list: 49
Size of Score array: (49, 49) (spectra × components)
Size of Covariance Matrix: (1601, 1601)
Energy range of Spectra [eV]: 29050.0-29450.0
Input DataFrame shape: (1601, 49)
Number of energy points (features): 1601
Number of spectra (samples): 49
Transposed shape for sklearn: (49, 1601)
(rows=spectra, columns=energy points)

Using SVD without mean-centering...

Analysis Results:
Mean-centering: False
Number of components extracted: 49
Size of Eigenspectra array: (49, 1601) (components × energy_points)
Length of CVE list: 49
Size of Score array: (49, 49) (spectra × components)
Size of Covariance Matrix: (1601, 1601)
Energy range of Spectra [eV]: 29050.0-29450.0

# Step 3b. Visualize Scree and Eigenspectra results + Score Plot to show Trajectories

```
# PCA Example
_ = pca.plot_pca_results(pca_results, n_eigenspectra=5, spacing=0.5, figsize=(12, 5))
```

Knee detected at component 3 (CVE = 0.9987)
Suggested number of components: 2 (CVE = 0.9985)

```
_ = pca.plot_pca_scores_3d(pca_results, df_pca, colormap='plasma')
```


Plot Information:
Total spectra: 49
Each point represents one spectrum
Colors: gradient from spectrum 0 to spectrum 48
Colormap: plasma
Position: determined by projection onto first 3 PCs

```
# TruncatedSVD example
_ = pca.plot_pca_results(svd_results, n_eigenspectra=6, spacing=0.3, figsize=(12, 5))
```

Knee detected at component 2 (CVE = 0.9926)
Suggested number of components: 1 (CVE = 0.0008)

```
_ = pca.plot_pca_scores_3d(svd_results, df_pca, colormap='plasma')
```


Plot Information:
Total spectra: 49
Each point represents one spectrum
Colors: gradient from spectrum 0 to spectrum 48
Colormap: plasma
Position: determined by projection onto first 3 PCs

# Step 3c. Reconstruct a Spectra with a Set number of Components

```
# PCA Example
_ = pca.interactive_pca_reconstruction(pca_results, df_pca)
```

VBox(children=(VBox(children=(Dropdown(description='Select Spectrum:', options=(1, 2, 3, 4, 5, 6, 7, 8, 9, 10,…

```
# TruncatedSVD Example
_ = pca.interactive_pca_reconstruction(svd_results, df_pca)
```

VBox(children=(VBox(children=(Dropdown(description='Select Spectrum:', options=(1, 2, 3, 4, 5, 6, 7, 8, 9, 10,…

# Step 3d. Compare PCA vs. TruncatedSVD

```
comparison = pca.compare_pca_svd(pca_results, svd_results, df_pca, n_components=5,figsize=(8,10))
```

Correlation Coefficients:
  PCA Mean vs SVD Component 1: 1.000000
  PCA Comp 1 vs SVD Comp 2: 0.999905
  PCA Comp 2 vs SVD Comp 3: 0.994049
  PCA Comp 3 vs SVD Comp 4: 0.999147
  PCA Comp 4 vs SVD Comp 5: 0.991738
  PCA Comp 5 vs SVD Comp 6: -0.661897

# Step 4. Save PCA/Truncated SVD Results

```
output_dir = os.path.join(pwd, 'sample results')
```

```
# PCA Example

base_name  = r'SnO2_TPR_PCA'

# Save results
saved_files = pca.save_pca_results(
    pca_results=pca_results,
    save_dir=output_dir,
    base_name=base_name
)
```

Saved eigenspectra (with mean) to: C:\Users\ashoff\OneDrive - SLAC National Accelerator Laboratory\Python Codes\GitHub\catxas\sample results\SnO2_TPR_PCA_eigenspectra_with_mean.csv
Saved CVE to: C:\Users\ashoff\OneDrive - SLAC National Accelerator Laboratory\Python Codes\GitHub\catxas\sample results\SnO2_TPR_PCA_CVE.csv
Saved scores to: C:\Users\ashoff\OneDrive - SLAC National Accelerator Laboratory\Python Codes\GitHub\catxas\sample results\SnO2_TPR_PCA_scores.csv

Summary:
  Mean-centered: True
  Number of components: 49
  Number of spectra: 49
  All files saved to: C:\Users\ashoff\OneDrive - SLAC National Accelerator Laboratory\Python Codes\GitHub\catxas\sample results

```
# TruncatedSVD Example

base_name  = r'SnO2_TPR_SVD'

# Save results
saved_files = pca.save_pca_results(
    pca_results=pca_results,
    save_dir=output_dir,
    base_name=base_name
)
```

Saved eigenspectra (with mean) to: C:\Users\ashoff\OneDrive - SLAC National Accelerator Laboratory\Python Codes\GitHub\catxas\sample results\SnO2_TPR_SVD_eigenspectra_with_mean.csv
Saved CVE to: C:\Users\ashoff\OneDrive - SLAC National Accelerator Laboratory\Python Codes\GitHub\catxas\sample results\SnO2_TPR_SVD_CVE.csv
Saved scores to: C:\Users\ashoff\OneDrive - SLAC National Accelerator Laboratory\Python Codes\GitHub\catxas\sample results\SnO2_TPR_SVD_scores.csv

Summary:
  Mean-centered: True
  Number of components: 49
  Number of spectra: 49
  All files saved to: C:\Users\ashoff\OneDrive - SLAC National Accelerator Laboratory\Python Codes\GitHub\catxas\sample results
